Repository: IHP-GmbH/IHP-Open-PDK-docs

<!--
    Copyright 2025 K. Mertens <mertens@ihp-microelectronis.com>

    Licensed under the Apache License, Version 2.0 (the "License");
    you may not use this file except in compliance with the License.
    You may obtain a copy of the License at

        http://www.apache.org/licenses/LICENSE-2.0

    Unless required by applicable law or agreed to in writing, software
    distributed under the License is distributed on an "AS IS" BASIS,
    WITHOUT WARRANTIES OR CONDITIONS OF ANY KIND, either express or implied.
    See the License for the specific language governing permissions and
    limitations under the License.
-->

Welcome to the *IHP-Open-PDK-docs* Project
==========================================
This *IHP-Open-PDK-docs* project ships in-detail documentation for the [IHP-Open-PDK][] project.  
The documentation for the PDK is shipped *as a payload*, located in the `docs/` folder, and provided as *IHP 130nm BiCMOS Open Source PDK Documentation*.  
If interested to read the documentation for the *IHP-Open-PDK-docs* project *itself*, you are right there: It is provided with this README.

[IHP-Open-PDK]:     https://github.com/IHP-GmbH/IHP-Open-PDK/

IHP 130nm BiCMOS Open Source PDK Documentation
==============================================

The goal of the [IHP-Open-PDK](<https://github.com/IHP-GmbH/IHP-Open-PDK/>) project is to provide a fully open source Process Design Kit and related data which can
be used to create manufacturable micro chip designs at IHP's facility. In addition, the goal of this [IHP-Open-PDK-docs](<https://github.com/IHP-GmbH/IHP-Open-PDK-docs/>)
project is to provide comprehensive in-detail documentation for the before-mentioned PDK, under the same free software license:
[Apache License, Version 2.0](<https://www.apache.org/licenses/LICENSE-2.0>)

According to the [Free Software Foundation (FSF)](<https://www.fsf.org/>), the *Apache License, Version 2.0* is the best choice of software licenses *where a
strong copyleft license cannot be used*. However, if you are interested in giving your project a strong [Copyleft](<https://www.gnu.org/licenses/copyleft.en.html>)
License you will be happy to hear that the *Apache License, Version 2.0* is [considered to be compatible](<https://www.gnu.org/licenses/license-list.html#apache2>)
with the [GNU General Public License, Version 3 (GPLv3)](<https://www.gnu.org/licenses/gpl-3.0.en.html>).

SG13G2 Process Node
===================

SG13G2 is a high performance BiCMOS technology with a 0.13 μm CMOS process. It contains bipolar
devices based on SiGe:C npn-HBTs with up to 350 GHz transient frequency (f<sub>T</sub>) and 450 GHz oscillation
frequency (f<sub>{max}</sub>). This process provides 2 gate oxides: A thin gate oxide for the 1.2 V digital logic and a thick
oxide for a 3.3 V supply voltage. For both modules NMOS, PMOS and isolated NMOS transistors are
offered. Further passive components like poly silicon resistors and MIM capacitors are available. The
backend option offers 5 thin metal layers, two thick metal layers (2 and 3 μm thick) and a MIM layer.

Prerequisites
=============

At a minimum:

- Git 2.35+
- Python 3.6+
- markdown

On Ubuntu, simply
-----------------

        apt install -y build-essential virtualenv python3 markdown

Get the Sources
===============

Basically, run `git clone` to get the sources, change into the newly created project folder, and get started with first documents:

        # Download the repository, change into root of project
        git clone https://github.com/IHP-GmbH/IHP-Open-PDK-docs
        cd IHP-Open-PDK-docs/

        # See copying information (Type `q' to quit)
        less COPYING

        # Display README to get started (Type `q' to quit)
        less README.md

About IHP
=========

**The IHP is a non-university research establishment institutionally funded by the German federal and state governments and a member of the Leibniz Association.**

The IHP is one of the world's leading research institutions in the field of silicon/germanium electronics. In this field, it has extensive, closely coordinated
expertise in semiconductor technology, materials research, high-frequency circuit design and system solutions. Its electronic and photonic-electronic technologies
and circuits are among the most powerful in the world. In the speed of silicon-based transistors, IHP holds the world record with 720 GHz maximum oscillation
frequency. The institute has a pilot line that manufactures circuits using its high-performance SiGe BiCMOS technologies. Through its research and manufacturing
services, IHP contributes significantly to the innovative strength of Germany and Europe, especially in the field of ultrahigh-frequency electronics. The
institute's research results are applied in socially important areas such as semiconductor manufacturing, wireless and power broadband communications, health,
space, Industry 4.0 or Agriculture 4.0 and mobility.

File: docs/process_specs/tables/rhigh_params.csv
Sheet Resistance,RSRHIGH,Ω,:red:`1160`,:blue:`1360`,:red:`1560`,A.i,
Line Width Delta,DWRHIGH,nm,:blue:`-80`,:blue:`-40`,:blue:`0`,A.i,
Temperature Coefficients,TC1NRHIGH,ppm/K,,:ital:`-2300`,,A.af,
Temperature Coefficients,TC2NRHIGH,ppm/K²,,:ital:`2.1`,,A.af,
Matching Coefficient,MATRHIGH,nm,,:ital:`48`,,A.ac,
"Metal-to-Body-
Resistance",RCRHIGH,Ω*µm,,:ital:`80`,,A.ae,
Max. Current Density,IMRHIGH,mA/μm,,,:ital:`0.6`,,11 years @105°C

File: docs/process_specs/tables/rppd_params.csv
Sheet Resistance,RSRPPD,Ω,:red:`235`,:blue:`260`,:red:`285`,A.i,
Line Width Delta,DWRPPD,nm,:blue:`-24`,:blue:`6`,:blue:`36`,A.i,
Temperature Coefficients,TC1NRPPD,ppm/K,,:ital:`170`,,A.af,
Temperature Coefficients,TC2NRPPD,ppm/K²,,:ital:`0.4`,,A.af,
Matching Coefficient,MATRPPD,nm,,:ital:`15`,,A.ac,
"Metal-to-Body-
Resistance",RCRPPD,Ω*µm,,:ital:`35`,,A.ae,
"Temperature Coefficient
Metal-toBody-Resistance",TC3NRPPD,ppm/K,,:ital:`-950`,,,
Max. Current Density,IMRPPD,mA/μm,,,:ital:`1.2`,,11 years @105°C
